Repository: prafull-cognite/mat-cert-doc-parsing

# Material certificate document parsing (EN 10204)

Parse **metallic product inspection documents** (material certificates / mill test reports), especially those that follow **EN 10204**, so you can answer questions like:

- What heat / cast / cert number is this?
- What are chemistry and mechanical results?
- Do measured values meet Min/Max (or Req’t) limits on the certificate?

PDFs are messy: cover sheets, multi-language tables, and long NDT / metallography **appendices** after the primary certificate pages. This repo explores two Azure approaches and keeps the outputs comparable.

---

## Problem

| Challenge | Why it hurts |
|-----------|----------------|
| Spec vs result rows in tables | OCR markdown alone often cannot tell “414 Min” (limit) from “450” (actual). |
| Multi-page packs | Page 1 may be the cert; pages 2–20 may be PT/UT/hardness enclosures. |
| Mixed layouts | Howco / VDM / MELESI / Spanish mills use different table shapes. |
| Two useful product shapes | Humans need readable tables; systems need JSON fields. |

---

## Approach (two active pipelines)

```
raw-docs/*.pdf
       │
       ├──────────────────────────────┐
       ▼                              ▼
notebooks/01  Mistral Document AI          notebooks/02  Azure Content Understanding
       OCR + field annotation              prebuilt-layout
       │                              │
       ▼                              ▼
extraction-output/                extraction-output/
  mistral-ocr/   (.md)              cu-layout/   (raw API JSON)
  mistral-fields/ (.json)           cu-tables/   (parsed tables JSON)
                                    cu-reports/  (.html for humans)
```

| Notebook | Service | Best for | Output types | Current Status |
|----------|---------|----------|--------------|----------------|
| `notebooks/00-content-understanding-intro.ipynb` | Azure Content Understanding `prebuilt-layout` | **Tutorial** — endpoints, call arguments, response structure, reading a table (page 1 of each cert) | none (inline only) | **Working** (live tested) |
| `notebooks/01-mistral-ocr-and-fields.ipynb` | Mistral Document AI on Azure AI Foundry | Cert type gate, OCR text, structured **field** JSON | `.md` + `.json` | **Not working** — Azure deployment error (see [Mistral (notebook 01)](#mistral-notebook-01)) |
| `notebooks/02-content-understanding-tables.ipynb` | Azure Content Understanding `prebuilt-layout` | **Tables** with headers / spec / result rows; HTML review | `.json` + `.html` | **Working** (live tested) |

**Use both when comparing methods.** Prefer **02** when the question is “does this heat pass Min/Max in the chemistry or tensile table?” Prefer **01** for free-text OCR and annotated field schemas. Note that pre-generated outputs for notebook 01 are already present in `extraction-output/`.

Older experiments live under `archive/` — do **not** run them for day-to-day work.

---

## How Content Understanding is used here

> New to Content Understanding? Run `notebooks/00-content-understanding-intro.ipynb` first: a short, low-code walkthrough of the REST endpoints, the `begin_analyze_binary` arguments, and every part of the response (`markdown`, `pages`, `paragraphs`, `tables`, `figures`) on page 1 of each cert. Official Microsoft samples: [azure-ai-content-understanding-python](https://github.com/Azure-Samples/azure-ai-content-understanding-python) · [REST reference 2025-11-01](https://learn.microsoft.com/en-us/rest/api/contentunderstanding/content-analyzers?view=rest-contentunderstanding-2025-11-01).

### What we call

- **Analyzer:** `prebuilt-layout`
- **SDK:** `azure-ai-contentunderstanding`
- **Env:** `AZURE_CONTENT_UNDERSTANDING_ENDPOINT`, `AZURE_CONTENT_UNDERSTANDING_KEY`
- **API version** (notebook): `2025-11-01`

### What comes back

The analysis result is a JSON document. Important shape:

- `contents[0].markdown` — full document as markdown (includes HTML `<table>` blocks). Useful for reading; **not** the primary table API.
- `contents[0].tables[]` — **structured tables** (what the Azure UI “Tables” tab shows).
  - Each table: `rowCount`, `columnCount`, `cells[]`

### Folder cheat sheet

| Path | Type | How to read it |
|------|------|----------------|
| `raw-docs/` | PDF | Source certificates; open in a PDF viewer next to reports. |
| `extraction-output/mistral-ocr/` | Markdown | OCR text; open in editor/preview. |
| `extraction-output/mistral-fields/` | JSON | Structured fields from Mistral annotation. |
| `extraction-output/cu-layout/` | JSON | Full layout API dump (large). Inspect `contents[0].tables`. |
| `extraction-output/cu-tables/` | JSON | Array of `{ headers, spec_rows, result_rows }` per table. |
| `extraction-output/cu-reports/` | HTML | Open in a browser; tables grouped by page — best human check vs PDF. |
| `guides/EN10204-reference.md` | Markdown | Domain notes on EN 10204 types and expected data. |
| `archive/` | Notebooks | Old smoke-test / early Foundry pipeline. Banner at top of each. |

---

File: extraction-output/cu-layout/147149__02 MELESI MA-00351 mds-DH44.json (part 1 of 91)
{
  "analyzerId": "prebuilt-layout",
  "apiVersion": "2025-11-01",
  "createdAt": "2026-10-07T20:35:31Z",
  "stringEncoding": "codePoint",
  "warnings": [],
  "contents": [
    {
      "path": "input1",
      "markdown": "![officine ambrogio melesi](figures/1.1)\n\n\n23813 Cortenova (Lecco)\nITALY\nLargo De Vecchi 11\nP.o. box 11\nTel. 0341.98341\nFax 0341.983496 - 983497\nFLANGE E FORGIATI\n\nCERTIFICATO DI COLLAUDO\nINSPECTION CERTIFICATE\nCERTIFICAT D'ESSAIS\n\nN.\n\n191621 Rev.01\n\nDATA / DATE\n04/04/24\n\nSHEET/\n1/1\n\nEN 10204 3.1\n\nORDINE / ORDER / C.DE\n1002-PO-013388\n\nDATA / DATE\n16/01/24\n\nCOMMESSA\n75698\n\nFRAMO FLATOY AS\nFLATØYVEGEN 24\n\nNO-59\n\nFREKHAUG\n\nNORWAY\n\nN\n\n\n<table>\n<tr>\n<th>N. RIF.</th>\n<th>ITEM</th>\n<th>N / QUANTITY</th>\n<th>DESCRIZIONE / DESCRIPTION / DÉSIGNATION</th>\n<th>NOTE</th>\n<th></th>\n</tr>\n<tr>\n<td>SR1852</td>\n<td>20</td>\n<td>2</td>\n<td>F51/F60<br>PREMACHINED RING</td>\n<td>mm Øe473xØi300xH145<br>QTR Nr. 1 / MDS D44 / MS05</td>\n<td>A1126</td>\n</tr>\n<tr>\n<td>SR1870</td>\n<td>40</td>\n<td>2</td>\n<td>F51/F60<br>PREMACHINED RING</td>\n<td>mm Øe473xØi174xH153</td>\n<td>A1008</td>\n</tr>\n<tr>\n<td></td>\n<td></td>\n<td></td>\n<td></td>\n<td>QTR Nr. 1 / MDS D44 / MS05</td>\n<td></td>\n</tr>\n<tr>\n<td>SR1906</td>\n<td>60</td>\n<td>2</td>\n<td>F51/F60<br>PREMACHINED RING</td>\n<td>mm Øe471xØi304xH78<br>QTR Nr. 1 / MDS D44 / MS05</td>\n<td>A1261</td>\n</tr>\n</table>\n\n\n<table>\n<tr>\n<th>N.</th>\n<th>MATERIALE / MATERIAL / MATÉRIEL</th>\n<th>HEAT / COULÉE</th>\n<th>ACCIAIERIA / STEEL PLANT / ACIÉRIE</th>\n<th>ORIGIN. CERT. / CERT. D'ORIGIN</th>\n</tr>\n<tr>\n<td>SR1852</td>\n<td>ASTM A182 F51/F60</td>\n<td>278287</td>\n<td>COGNE Refining method A.O.D.</td>\n<td>2022049752</td>\n</tr>\n<tr>\n<td>SR1870</td>\n<td>ASTM A182 F51/F60</td>\n<td>300309</td>\n<td>COGNE Refining method A.O.D.</td>\n<td>2023008195</td>\n</tr>\n<tr>\n<td>SR1906</td>\n<td>ASTM A182 F51/F60</td>\n<td>377897</td>\n<td>COGNE Refining method A.O.D.</td>\n<td>2023053680</td>\n</tr>\n</table>\n\n\n<table>\n<tr>\n<th rowspan=\"3\">N. RIF.<br>Min</th>\n<th colspan=\"14\">ANALISI CHIMICA / CHEMICAL ANALYSIS / COMPOSITION CHIMIQUE</th>\n</tr>\n<tr>\n<th>C</th>\n<th>Mn</th>\n<th>Si</th>\n<th>P</th>\n<th>S</th>\n<th>Cr</th>\n<th>Ni</th>\n<th>Mo</th>\n<th>N</th>\n<th></th>\n<th></th>\n<th></th>\n<th></th>\n<th>PRE</th>\n</tr>\n<tr>\n<td></td>\n<td></td>\n<td></td>\n<td></td>\n<td></td>\n<td>21,000</td>\n<td>4,500</td>\n<td>2,500</td>\n<td>0,140</td>\n<td></td>\n<td></td>\n<td></td>\n<td></td>\n<td>35,000</td>\n</tr>\n<tr>\n<td>Max</td>\n<td>0,030</td>\n<td>2,000</td>\n<td>1,000</td>\n<td>0,030</td>\n<td>0,020</td>\n<td>23,000</td>\n<td>6,500</td>\n<td>3,500</td>\n<td>0,200</td>\n<td></td>\n<td></td>\n<td></td>\n<td></td>\n<td></td>\n</tr>\n<tr>\n<td>SR1852Lad1</td>\n<td>0,014</td>\n<td>1,180</td>\n<td>0,390</td>\n<td>0,026</td>\n<td>0,000</td>\n<td>22,470</td>\n<td>5,710</td>\n<td>3,240</td>\n<td>0,180</td>\n<td></td>\n<td></td>\n<td></td>\n<td></td>\n<td>36,042</td>\n</tr>\n<tr>\n<td>SR1852Chec</td>\n<td>0,014</td>\n<td>1,200</td>\n<td>0,394</td>\n<td>0,026</td>\n<td>0,000</td>\n<td>22,490</td>\n<td>5,730</td>\n<td>3,250</td>\n<td>0,180</td>\n<td></td>\n<td></td>\n<td></td>\n<td></td>\n<td>36,100</td>\n</tr>\n<tr>\n<td>SR1870Lad1</td>\n<td>0,021</td>\n<td>1,190</td>\n<td>0,440</td>\n<td>0,020</td>\n<td>0,000</td>\n<td>22,460</td>\n<td>5,760</td>\n<td>3,200</td>\n<td>0,180</td>\n<td></td>\n<td></td>\n<td></td>\n<td></td>\n<td>35,900</td>\n</tr>\n<tr>\n<td>SR1870Chec</td>\n<td>0,021</td>\n<td>1,190</td>\n<td>0,441</td>\n<td>0,020</td>\n<td>0,000</td>\n<td>22,460</td>\n<td>5,760</td>\n<td>3,200</td>\n<td>0,180</td>\n<td></td>\n<td></td>\n<td></td>\n<td></td>\n<td>35,900</td>\n</tr>\n<tr>\n<td>SR1906Lad1</td>\n<td>0,024</td>\n<td>1,210</td>\n<td>0,370</td>\n<td>0,025</td>\n<td>0,000</td>\n<td>22,460</td>\n<td>5,620</td>\n<td>3,170</td>\n<td>0,180</td>\n<td></td>\n<td></td>\n<td></td>\n<td></td>\n<td>35,801</td>\n</tr>\n<tr>\n<td>SR1906Chec</td>\n<td>0,023</td>\n<td>1,120</td>\n<td>0,352</td>\n<td>0,024</td>\n<td>0,000</td>\n<td>22,370</td>\n<td>5,530</td>\n<td>3,120</td>\n<td>0,177</td>\n<td></td>\n<td></td>\n<td></td>\n<td></td>\n<td>35,500</td>\n</tr>\n</table>\n\n\n<table>\n<tr>\n<th rowspan=\"3\">N. RIF.</th>\n<th colspan=\"14\">PROVE MECCANICHE / MECHANICAL TESTS / ESSAIS MECANIQUES</th>\n</tr>\n<tr>\n<th rowspan=\"2\">Ø mm.</th>\n<th rowspan=\"2\">SO mm.2</th>\n<th rowspan=\"2\">LU mm.</th>\n<th rowspan=\"2\">RS.-YIELD LIMITE<br>MPA 450,00</th>\n<th rowspan=\"2\">R.-TENSILE RUPTURE<br>MPA 655,00</th>\n<th rowspan=\"2\">A. %-ELONG. ALLONGEM.<br>2\" 25,00</th>\n<th rowspan=\"2\">C. %-REDUCT. STRICTION<br>45,00</th>\n<th colspan=\"6\">RESILIENZA / IMPACT TEST / RESILIENCE</th>\n<th rowspan=\"2\">HARDNESS / DURETÉ<br>Brinell 10-3000-30 Max.271</th>\n</tr>\n<tr>\n<th colspan=\"2\">MEDIO / AVERAGE MOYEN Joule<br>45</th>\n<th colspan=\"2\">MINIMO MINIMUM Joule<br>35</th>\n<th>TIPO TYPE</th>\n<th>TEMP.<br>°℃</th>\n</tr>\n<tr>\n<td>A1126TRAN</td>\n<td>12,50</td>\n<td>122,65</td>\n<td>50,00</td>\n<td>549,00</td>\n<td>739,00</td>\n<td>37,48</td>\n<td>72,47</td>\n<td>159</td>\n<td></td>\n<td>164</td>\n<td>171</td>\n<td>KV</td>\n<td>- 46</td>\n<td>212/214</td>\n</tr>\n<tr>\n<td>A1126LONG</td>\n<td>12,50</td>\n<td>122,65</td>\n<td>50,00</td>\n<td>516,00</td>\n<td>686,00</td>\n<td>35,44</td>\n<td>71,78</td>\n<td>163</td>\n<td></td>\n<td>172</td>\n<td>179</td>\n<td>KV</td>\n<td>- 46</td>\n<td>215/218</td>\n</tr>\n<tr>\n<td>A1008TRAN</td>\n<td>12,50</td>\n<td>122,65</td>\n<td>50,00</td>\n<td>545,00</td>\n<td>705,00</td>\n<td>38,17</td>\n<td>65,60</td>\n<td>157</td>\n<td></td>\n<td>164</td>\n<td>173</td>\n<td>KV</td>\n<td>- 46</td>\n<td>211/215</td>\n</tr>\n<tr>\n<td>A1008LONG</td>\n<td>12,50</td>\n<td>122,65</td>\n<td>50,00</td>\n<td>488,00</td>\n<td>723,00</td>\n<td>36,49</td>\n<td>67,53</td>\n<td>166</td>\n<td></td>\n<td>175</td>\n<td>182</td>\n<td>KV</td>\n<td>- 46</td>\n<td>223/226</td>\n</tr>\n<tr>\n<td>A1261TRAN</td>\n<td>12,50</td>\n<td>122,65</td>\n<td>50,00</td>\n<td>536,00</td>\n<td>715,00</td>\n<td>36,66</td>\n<td>71,91</td>\n<td>162</td>\n<td></td>\n<td>169</td>\n<td>175</td>\n<td>KV</td>\n<td>- 46</td>\n<td>214/216</td>\n</tr>\n<tr>\n<td>A1261LONG</td>\n<td>12,50</td>\n<td>122,65</td>\n<td>50,00</td>\n<td>586,00</td>\n<td>710,00</td>\n<td>42,27</td>\n<td>79,22</td>\n<td>167</td>\n<td></td>\n<td>176</td>\n<td>184</td>\n<td>KV</td>\n<td>- 46</td>\n<td>226/229</td>\n</tr>\n</table>\n\n\nN. RIF.\n\nTRATTAMENTI TERMICI / HEAT TREATMENTS / TRAITEMENTS THERMIQUES\n\nSR1852\n\nSolution Annealed at 1060°C\n\nfor min 1/2 h/inch quenched water\n\nSR1870\n\nSolution Annealed at 1060°C\n\nfor min 1/2 h/inch quenched water\n\nSR1906\n\nSolution Annealed at 1060°C\n\nfor min 1/2 h/inch quenched water\n\nEN 10204 3.1\n\nSurface and dimensional check according to relevant standard.\n\nSteel made by electric furnace.\n\nCorrosion test acc. to ASTM G48 method \"A\" at 25°℃ / 24 hours, no weight loss, no pitiing at 20x\nFerrite determined using ferritoscope fisher MP30 on all pieces, results: 35-60% on total body.\n\nMaterial acc. to QTR 01 R8; Norsok M630 2020, MDS D44 Rev.6; MDS DH44 Rev.1 as applicable\n\nNo weld repair.\n\nReduction ratio > 4:1\n\nwater temperature before quenching<40°C water temperature after quenching<50°C\n\nMechanical tests according to ASTM A370\n\nTest specimen orientation: transversal and longitudinal\n\nImpact test specimen size 10 x 10 x 55 mm\n\nThe works operate a quality management system acc. to annex I, section 4.3 of the pressure\n\nequipment directive (PED) 2014/68/EU certificate by TUV certificate nr 58/2002/MUC.\nMaterial acc. to MA-00351 REV F\n\nESITO DELLE PROVE / TEST ISSUE / RESULTS DES ESSAIS:\nFAVOREVOLE SATISFACTORY SATISFAISANT\n\nTRADE MARK\n\n\n![m](figures/1.2)\n\n\nP. OFF. A. MELESI & C.\nElectronically Generated Certificate\n\nCOLLAUDATORE / INSPECTOR / INSPECTEUR\nAndrea Gubetti\n\ng\n\nENTE COLLAUDATORE / INSPECTION AGENCY\nAUTHORITEE DE RECETTE\n\n<!-- PageBreak -->\n\n\n![officine ambrogio m melesi](figures/2.1)\n\n\n23813 Cortenova (Lecco)\nITALY\nLargo De Vecchi, 11\nP.o. box 11\nTel 0341 98.341\nrie.aut.\nFax 0341 90.15.06 - 90.14.88\nFLANGE E FORGIATI\n\n\n# CERTIFICATO CONTROLLO CON LIQUIDI PENETRANTI LIQUID PENETRANT TEST\n\nNr.\n24850\n\nData / Date\n04/04/24\n\nPag / Sheet\n\n1/1\n\nCommessa / Job\n75698\n\nOrdine / Order\n1002-PO-013388\n\nCliente / Customer\n\n1850 FRAMO FLATOY AS\n\nSpecifica / Specification\nASTM A961 S56\n\nCriteri di accettazione / Acceptance criteria\nASME VIII Div.1, Appendix 8\n\nProcedura / Procedure\nPT 01 - Rev. 1 Ed. 2\n\nStadio di controllo / Inspection phase\nAfter final h.t. machined before drilling\n\n\n<table>\n<tr>\n<th>Pos Item</th>\n<th>Q.tà Quantity</th>\n<th>Descrizione Description</th>\n<th>Colata Heat</th>\n<th>Cond. Superficiali Surface status</th>\n</tr>\n<tr>\n<td>20</td>\n<td>2</td>\n<td>F51/F60 PREMACHINED RING mm Øe473xØi300xH145</td>\n<td>278287</td>\n<td>FINITO/FINISHED</td>\n</tr>\n<tr>\n<td>40</td>\n<td>2</td>\n<td>F51/F60 PREMACHINED RING mm Øe473xØi174xH153</td>\n<td>300309</td>\n<td>FINITO/FINISHED</td>\n</tr>\n<tr>\n<td>60</td>\n<td>2</td>\n<td>F51/F60 PREMACHINED RING mm Oe471xOi304xH78</td>\n<td>377897</td>\n<td>FINITO/FINISHED</td>\n</tr>\n</table>\n\n\n## TECNICA D'ESAME / EXAMINATION TECHNIQUE\n\n☐\nFluorescente / Fluorescent\n\n☒\nContrasto colore / Color constract\n\n☐\n\n☒\nLavabile con acqua / Water washable\n\n☐\nRimovibile con solvente / Solvent removable\n\n☐\n\nFASI / STEPS\n\nPRODOTTI / PRODUCTS - TIPO / TYPE\nFABBRICANTE / MANUFACTURER\n\nLOTTO N. / BATCH NR.\n\nPulizia / Cleaning\n\nSolvente/Cleaner\nCGM (R2 60 velnet solnet)\n\nApplicazione penetrante /\nPenetrant application\n\nCGM (R2.71 RED \"WW\")\n\n22/170\n\nRimozione eccesso penetrante /\nExcess penetrant removal\n\nAcqua/Water\nPressione/Pressure <275 kPa (40psi)\nTemperatura/Temperature <40°C\n\nAsciugatura / Drying\n\nAsciugatura con stracci / Wiping\n\nApplicazione rilevatore /\nDeveloper application\n\nCGM (R.82 ROTRIVEL \"U\" / white)\n\n23/396\n\nTECNICA D'ESAME / EXAMINATION TECHNIQUE\n\nTempo di penetrazione /\nPenetrant dwell time\n\n20 min\n\nTempo di sviluppo /\nDeveloper dwell time\n\n12 min\n\nATTREZZATURA DI ILLUMINAZIONE / LIGHTING EQUIPMENT\n\nBETA 1838SW LAMP\n\nNOTE / NOTES\n\nNo defects\nExamination performed on 100% of pieces\n\nRISULTATI / RESULTS\nConforme\n\nFIRME / SIGNATURES\nOPERATORI / OPERATORS\nLOCATELLI DARIO Lev. Il\n\nENTE COLLAUDATOPE / INSPECTION AUTHORITIES\n\nISPETTORE CLIENTE / CUSTOMER INSPECTOR\n\n<!-- PageBreak -->\n\n\n![officine ambrogio m melesi](figures/3.1)\n\n\n23813 Cortenova (Lecco)\nITALY\nLargo De Vecchi, 11\nP.o. box 11\nTel 0341 98.341\nrie.aut.\nFax 0341 90.15.06 - 90.14.88\nFLANGE E FORGIATI\n\n\n## RAPPORTO ESAME ULTRASUONI ULTRASONIC TEST REPORT\n\nNr.\n24851\n\nData / Date\n04/04/24\n\nPag / Sheet\n1/1\n\nCommessa / Job\n75698\n\nOrdine / Order\n\nCliente / Customer\n\n1002-PO-013388\n\n1850 FRAMO FLATOY AS\n\nSpecifica / Specification\nASTM A388 (+S1)\n\nCriteri di accettazione / Acceptance criteria\nAPI 6A PSL3\n\nProcedura / Procedure\nUT_005-16 Rev.4\n\nStadio di controllo / Inspection phase\nAfter final h.t. machined before drilling\n\n\n<table>\n<tr>\n<th>Pos Item</th>\n<th>Q.tà Quantity</th>\n<th>Descrizione Description</th>\n<th>Colata Heat</th>\n<th>Cond. Superficiali Surface status</th>\n</tr>\n<tr>\n<td>20</td>\n<td>2</td>\n<td>F51/F60 PREMACHINED RING mm Øe473xØi300xH145</td>\n<td>278287</td>\n<td>LAVORATO/MACHINED</td>\n</tr>\n<tr>\n<td>40</td>\n<td>2</td>\n<td>F51/F60 PREMACHINED RING mm Øe473xØi174xH153</td>\n<td>300309</td>\n<td>LAVORATO/MACHINED</td>\n</tr>\n<tr>\n<td>60</td>\n<td>2</td>\n<td>F51/F60 PREMACHINED RING mm Øe471xØi304xH78</td>\n<td>377897</td>\n<td>LAVORATO/MACHINED</td>\n</tr>\n</table>\n\n\n### APPARECCHIO / INSTRUMENT\n\n\n<table>\n<tr>\n<th>Tipo / Type</th>\n<th>Matricola / Serial Number</th>\n<th>Costruita da / Manufactured by</th>\n</tr>\n<tr>\n<td>USN 60</td>\n<td>01H3B5</td>\n<td>GE</td>\n</tr>\n</table>\n\n\n#### SONDE / PROBES - Amplificazione durante esame / Amplification during examination +6 dB\n\n\n<table>\n<tr>\n<th>Tipo Type</th>\n<th>Costruita da Manufactured by</th>\n<th>Matricola S.N.</th>\n<th>Misura Size</th>\n<th>Angolo Angle</th>\n<th>Frequenza Frequency</th>\n<th>Ampl. di regolazione Setting ampl.</th>\n</tr>\n<tr>\n<td>SEB2 E</td>\n<td>GE Sensing&amp;Inspection Technologies</td>\n<td>57467-50712</td>\n<td>6 X 20 mm</td>\n<td></td>\n<td>2 MHz</td>\n<td></td>\n</tr>\n<tr>\n<td>B2S</td>\n<td>GE Sensing&amp;Inspection Technologies</td>\n<td>57745-71949</td>\n<td>24 mm</td>\n<td></td>\n<td>2 MHz</td>\n<td></td>\n</tr>\n<tr>\n<td>MWB45-2E</td>\n<td>GE Sensing&amp;Inspection Technologies</td>\n<td>56921-500041</td>\n<td>8 X 9 mm</td>\n<td>45°</td>\n<td>2 MHz</td>\n<td></td>\n</tr>\n</table>\n\n\n### CAVI / CABLES\n\nTipo\nType\n\nLunghezza\nLenght\n\nRG 174 D\n\n2 mt\n\n\n#### CALIBRAZIONE / CALIBRATION\n\n☐\nDGS Diagramma\nDGS Diagram\n\n☒\nBlocchi di calibrazione\nCalibration blocks\n\nFBH 1,6-3,2-6,4 mm, notch< 3% T\n\n☒\nDAC\n\n☐\nBlocco di riferimento V2\nReference block V2\n\nEco di riferimento\n\n☒\nReference point echo\n\\+ 6 db\n\n☐\nBlocco di riferimento V1\nReference block V1\n\nRiflettore di riferimento / Reference reflector\nFBH 1,6-3,2-6,4 mm, notch< 3% T\n\nSegnale di riferimento / Reference amplitude\nFBH 1,6-3,2-6,4 mm, notch< 3% T\n\nAccoppiante / Coupling\nOlio / Oil\n\n\n### NOTE / NOTES\n\nConform to specification\n\n*No single indications exceeding reference distance amplitude curve + No multiple indications exceeding 50% of reference distance amplitude curve\n\nRISULTATI / RESULTS\n\nConforme\n\nFIRME / SIGNATURES\n\nOPERATORI / OPERATORS\nMIOTTI SERGIO Lev. Il\n\nENTE COLLAUDATORE / INSPECTION AUTHORITIES\n\nISPETTORE CLIENTE / CUSTOMER INSPECTOR\n\n<!-- PageBreak -->\n\n\n![officine ambrogio m melesi](figures/4.1)\n\n\n23813 Cortenova (Lecco)\nITALY\nLargo De Vecchi 11\nP.o. box 11\nTel. 0341.98341\nFax 0341.983496 - 983497\n\nDATA / DATE\n04/04/2024\n\nCERTIFICATO N°\nREPORT N°\n0867/2024\n\nMATERIALE\nMATERIAL\n\nASTM A182 F51/F60\n\nCOLATA\nHEAT N°\n\n278287\n\nLOTTO\nLOT\n\nA1126\n\n\n## PROVA DI DETERMINAZIONE DELLE FASI INTERMETALLICHE DANNOSE / DETECTING DETRIMENTAL INTERMETALLIC PHASE TEST\n\nInformazioni generali\nGeneral Info\n\nDescrizione prova\nTest description\n\nProva di determ.delle fasi interm. dannose: Attacco con sodio idrossido\nDetecting detrimental intermetallic phase: Sodium Hydroxide Etch Test\n\nStandard Prova\nTest standard\n\nASTM A923-14 Metodo A\nASTM A923-14 Method A\n\nStrumentazione\nEquipment\n\nMetallographic microscope Leica DMi8 M (OAM n°1631)\n\nParametri di prova\nTest parameters\n\nPosizione di prelievo\nSampling position\n\nSuperficie esterna\nExternal surface\n\nIngrandimento\nMagnification\n\n500X\n\nCaratteristiche provino\nSpecimen information\n\nPreparazione della superficie\nSurface preparation\n\nLucidatura 1μm\n1μm polishing\n\nAttacco\nEtching\n\n40% NaOH elettrolitico\nelectrolytic\n\n\n![50 um](figures/4.2)\n\n\n![Q. Cn](figures/4.3)\n\n\n## Immagine non in scale / Image not in scale\n\n\n<table>\n<tr>\n<td>☒ Unaffected structure</td>\n<td>The ferrite has been etched without revelationi of intermetallic phase The interphase boundaries are smooth</td>\n</tr>\n<tr>\n<td>☐ Possibly Affected Structure</td>\n<td>The ferrite has been etched with isolated indications of possible intermetallic phase The interphase boundaries may show a fine wavines</td>\n</tr>\n<tr>\n<td>☐ Affected Structure</td>\n<td>The indications of an intermetallic phase are readily revealed before or simultaneously with the staining of the ferrite during etching</td>\n</tr>\n<tr>\n<td>☐ Centerline Structure</td>\n<td>An intermetallic phase is observed as a continuous or semi-continuous phase in the mid-thickness region of the product, with or without the affected structure outside of the mid-thickness region, indicative of segregation</td>\n</tr>\n</table>\n\n\nNote / Remarks\n\nL'analisi metallografica mostra una struttura regolare libera da fasi intermetalliche e precipitati\nThe results of metallographic examination show a regular structure free from intermetallic phases and precipitates\n\n<!-- PageFooter: MSQ 080 Ed.0 Rev.0 -->\n<!-- PageNumber: Pag. 1 di 4 -->\n<!-- PageBreak -->\n\n\n![officine ambrogio m melesi](figures/5.1)\n\n\n23813 Cortenova (Lecco)\nITALY\nLargo De Vecchi 11\nP.o. box 11\nTel. 0341.98341\nFax 0341.983496 - 983497\n\nDATA / DATE\n04/04/2024\n\nCERTIFICATO N°\nREPORT N°\n0867/2024\n\nMATERIALE\nMATERIAL\n\nASTM A182 F51/F60\n\nCOLATA\nHEAT N°\n\n278287\n\nLOTTO\nLOT\n\nA1126\n\n\n# PROVA DI DETERMINAZIONE DELLE FASI INTERMETALLICHE DANNOSE / DETECTING DETRIMENTAL INTERMETALLIC PHASE TEST\n\nInformazioni generali\nGeneral Info\n\nDescrizione prova\nTest description\n\nProva di determ.delle fasi interm. dannose: Attacco con sodio idrossido\nDetecting detrimental intermetallic phase: Sodium Hydroxide Etch Test\n\nStandard Prova\nTest standard\n\nASTM A923-14 Metodo A\nASTM A923-14 Method A\n\nStrumentazione\nEquipment\n\nMetallographic microscope Leica DMi8 M (OAM n°1631)\n\nParametri di prova\nTest parameters\n\nPosizione di prelievo\nSampling position\n\nSuperficie interna\nInternal surface\n\nIngrandimento\nMagnification\n\n500X\n\nCaratteristiche provino\nSpecimen information\n\nPreparazione della superficie\nSurface preparation\n\nLucidatura 1μm\n1μm polishing\n\nAttacco\nEtching\n\n40% NaOH elettrolitico\nelectrolytic\n\n\n![50 μm](figures/5.2)\n\n\n![Q. Cr](figures/5.3)\n\n\n## Immagine non in scale / Image not in scale\n\n\n<table>\n<tr>\n<td>☒ Unaffected structure</td>\n<td>The ferrite has been etched without revelationi of intermetallic phase The interphase boundaries are smooth</td>\n</tr>\n<tr>\n<td>☐ Possibly Affected Structure</td>\n<td>The ferrite has been etched with isolated indications of possible intermetallic phase The interphase boundaries may show a fine wavines</td>\n</tr>\n<tr>\n<td>☐ Affected Structure</td>\n<td>The indications of an intermetallic phase are readily revealed before or simultaneously with the staining of the ferrite during etching</td>\n</tr>\n<tr>\n<td>☐ Centerline Structure</td>\n<td>An intermetallic phase is observed as a continuous or semi-continuous phase in the mid-thickness region of the product, with or without the affected structure outside of the mid-thickness region, indicative of segregation</td>\n</tr>\n</table>\n\n\nNote / Remarks\n\nL'analisi metallografica mostra una struttura regolare libera da fasi intermetalliche e precipitati\nThe results of metallographic examination show a regular structure free from intermetallic phases and precipitates\n\n<!-- PageFooter: MSQ 080 Ed.0 Rev.0 -->\n<!-- PageNumber: Pag. 2 di 4 -->\n<!-- PageBreak -->\n\n\n![officine ambrogio m melesi](figures/6.1)\n\n\n23813 Cortenova (Lecco)\nITALY\nLargo De Vecchi 11\nP.o. box 11\nTel. 0341.98341\nFax 0341.983496 - 983497\n\nDATA / DATE\n04/04/2024\n\nCERTIFICATO N°\nREPORT N°\n0867/2024\n\nMATERIALE\nMATERIAL\n\nASTM A182 F51/F60\n\nCOLATA\nHEAT N°\n\n278287\n\nLOTTO\nLOT\n\nA1126\n\n\n# PROVA DI DETERMINAZIONE DELLE FASI INTERMETALLICHE DANNOSE / DETECTING DETRIMENTAL INTERMETALLIC PHASE TEST\n\nInformazioni generali\nGeneral Info\n\nDescrizione prova\nTest description\n\nProva di determ.delle fasi interm. dannose: Attacco con sodio idrossido\nDetecting detrimental intermetallic phase: Sodium Hydroxide Etch Test\n\nStandard Prova\nTest standard\n\nASTM A923-14 Metodo A\nASTM A923-14 Method A\n\nStrumentazione\nEquipment\n\nMetallographic microscope Leica DMi8 M (OAM n°1631)\n\nParametri di prova\nTest parameters\n\nPosizione di prelievo\nSampling position\n\nMetà Spessore (T/2)\nMid Thickness (T/2)\n\nIngrandimento\nMagnification\n\n500X\n\nCaratteristiche provino\nSpecimen information\n\nPreparazione della superficie\nSurface preparation\n\nLucidatura 1μm\n1μm polishing\n\nAttacco\nEtching\n\n40% NaOH elettrolitico\nelectrolytic\n\n\n![50 um](figures/6.2)\n\n\nQ. C\n\n\n## Immagine non in scale / Image not in scale\n\n\n<table>\n<tr>\n<td>☒ Unaffected structure</td>\n<td>The ferrite has been etched without revelationi of intermetallic phase The interphase boundaries are smooth</td>\n</tr>\n<tr>\n<td>☐ Possibly Affected Structure</td>\n<td>The ferrite has been etched with isolated indications of possible intermetallic phase The interphase boundaries may show a fine wavines</td>\n</tr>\n<tr>\n<td>☐ Affected Structure</td>\n<td>The indications of an intermetallic phase are readily revealed before or simultaneously with the staining of the ferrite during etching</td>\n</tr>\n<tr>\n<td>☐ Centerline Structure</td>\n<td>An intermetallic phase is observed as a continuous or semi-continuous phase in the mid-thickness region of the product, with or without the affected structure outside of the mid-thickness region, indicative of segregation</td>\n</tr>\n</table>\n\n\nNote / Remarks\n\nL'analisi metallografica mostra una struttura regolare libera da fasi intermetalliche e precipitati\nThe results of metallographic examination show a regular structure free from intermetallic phases and precipitates\n\n<!-- PageFooter: MSQ 080 Ed.0 Rev.0 -->\n<!-- PageNumber: Pag. 3 di 4 -->\n<!-- PageBreak -->\n\n\n![officine ambrogio m melesi](figures/7.1)\n\n\n23813 Cortenova (Lecco)\nITALY\nLargo De Vecchi 11\nP.o. box 11\nTel. 0341.98341\nFax 0341.983496 - 983497\n\nDATA / DATE\n04/04/2024\n\nCERTIFICATO N°\nREPORT N°\n0867/2024\n\nMATERIALE\nMATERIAL\n\nASTM A182 F51/F60\n\nCOLATA\nHEAT N°\n\n278287\n\nLOTTO\nLOT\n\nA1126\n\n\n### FRAZIONE DI VOLUME MEDIANTE SISTEMATICO CONTEGGIO MANUALE DI PUNTI / VOLUME FRACTION BY SYSTEMATIC MANUAL POINT COUNT\n\n\n<table>\n<tr>\n<td colspan=\"2\">Informazioni generali General info</td>\n</tr>\n<tr>\n<td>Descrizione prova Test description</td>\n<td>Frazione di vol. mediante sistematico conteggio manuale di punti Volume fraction by Systematic Manual Point Count</td>\n</tr>\n<tr>\n<td>Standard di prova Test standard</td>\n<td>ASTM E562-19</td>\n</tr>\n<tr>\n<td>Strumentazione Equipment</td>\n<td>Metallographic microscope Leica DMi8 M (OAM n°1631)</td>\n</tr>\n</table>\n\n\n#### Caratteristiche provino Specimen information\n\nPreparazione della superficie\nSurface preparation\n\nLucidatura 1μm\n1μm polishing\n\nAttacco\nEtching\n\n20% NaOH elettrolitico\nelectrolytic\n\nParametri di prova\nTest parameters\n\nIngrandimento\nMagnification\n\n200X\n\nN° campi X N° sezioni\nNr fields X Nr sections\n\n30 campi X 1 sezione\n30 fields X 1 section\n\nTipo e dimensioni reticolo\nGrid type and size\n\nSquare grid, 40 x 40 mm\n4 x 4 = 16 points\n\n\n#### Risultati Results\n\n\n<table>\n<tr>\n<td>Posizione di Prelievo Sample Position</td>\n<td>Superficie esterna External surface</td>\n</tr>\n<tr>\n<td>Vv :% Frazione di volume della ferrite ± 95% C.I. [%] % Volume fraction of the constituent ± 95% C.L.</td>\n<td>49,25 ± 1,69</td>\n</tr>\n<tr>\n<td>Posizione di Prelievo Sample Position</td>\n<td>Superficie interna Internal surface</td>\n</tr>\n<tr>\n<td>Vv :% Frazione di volume della ferrite ± 95% C.I. [%] % Volume fraction of the constituent ± 95% C.L.</td>\n<td>50,12 ± 1,58</td>\n</tr>\n<tr>\n<td>Posizione di Prelievo Sample Position</td>\n<td>Metà Spessore (T/2) Mid Thickness (T/2)</td>\n</tr>\n<tr>\n<td>Vv :% Frazione di volume della ferrite ± 95% C.I. [%] % Volume fraction of the constituent ± 95% C.L.</td>\n<td>49,99 ± 1,85</td>\n</tr>\n</table>\n\n\n#### Valore Richiesto Required Value\n\nVv% Minimo [%]\nMinimum\n\n40\n\nVv% Massimo [%]\nMaximum\n\n55\n\nNote / Remarks\n\n\n![Q. C.](figures/7.2)\n\n\nValore Richiesto : indicato nell'ordine cliente o nei documenti di riferimento / Required Value: indicated in the order or reference documents\n\n<!-- PageFooter: MSQ 080 Ed.0 Rev.0 -->\n<!-- PageNumber: Pag. 4 di 4 -->\n<!-- PageBreak -->\n\n\n![officine ambrogio m melesi](figures/8.1)\n\n\n23813 Cortenova (Lecco)\nITALY\nLargo De Vecchi 11\nP.o. box 11\nTel. 0341.98341\nFax 0341.983496 - 983497\n\nDATA / DATE\n04/04/2024\n\nCERTIFICATO N°\nREPORT N°\n0866/2024\n\nMATERIALE\nMATERIAL\n\nASTM A182 F51/F60\n\nCOLATA\nHEAT N°\n\n300309\n\nLOTTO\nLOT\n\nA1008\n\n\n# PROVA DI DETERMINAZIONE DELLE FASI INTERMETALLICHE DANNOSE / DETECTING DETRIMENTAL INTERMETALLIC PHASE TEST\n\nInformazioni generali\nGeneral Info\n\nDescrizione prova\nTest description\n\nProva di determ.delle fasi interm. dannose: Attacco con sodio idrossido\nDetecting detrimental intermetallic phase: Sodium Hydroxide Etch Test\n\nStandard Prova\nTest standard\n\nASTM A923-14 Metodo A\nASTM A923-14 Method A\n\nStrumentazione\nEquipment\n\nMetallographic microscope Leica DMi8 M (OAM n°1631)\n\nParametri di prova\nTest parameters\n\nPosizione di prelievo\nSampling position\n\nSuperficie esterna\nExternal surface\n\nIngrandimento\nMagnification\n\n500X\n\nCaratteristiche provino\nSpecimen information\n\nPreparazione della superficie\nSurface preparation\n\nLucidatura 1μm\n1μm polishing\n\nAttacco\nEtching\n\n40% NaOH elettrolitico\nelectrolytic\n\n\n![50 um](figures/8.2)\n\n\n![Q. C2](figures/8.3)\n\n\n## Immagine non in scale / Image not in scale\n\n\n<table>\n<tr>\n<td>☒ Unaffected structure</td>\n<td>The ferrite has been etched without revelationi of intermetallic phase The interphase boundaries are smooth</td>\n</tr>\n<tr>\n<td>☐ Possibly Affected Structure</td>\n<td>The ferrite has been etched with isolated indications of possible intermetallic phase The interphase boundaries may show a fine wavines</td>\n</tr>\n<tr>\n<td>☐ Affected Structure</td>\n<td>The indications of an intermetallic phase are readily revealed before or simultaneously with the staining of the ferrite during etching</td>\n</tr>\n<tr>\n<td>☐ Centerline Structure</td>\n<td>An intermetallic phase is observed as a continuous or semi-continuous phase in the mid-thickness region of the product, with or without the affected structure outside of the mid-thickness region, indicative of segregation</td>\n</tr>\n</table>\n\n\nNote / Remarks\n\nL'analisi metallografica mostra una struttura regolare libera da fasi intermetalliche e precipitati\nThe results of metallographic examination show a regular structure free from intermetallic phases and precipitates\n\n<!-- PageFooter: MSQ 080 Ed.0 Rev.0 -->\n<!-- PageNumber: Pag. 1 di 4 -->\n<!-- PageBreak -->\n\n\n![officine ambrogio m melesi](figures/9.1)\n\n\n23813 Cortenova (Lecco)\nITALY\nLargo De Vecchi 11\nP.o. box 11\nTel. 0341.98341\nFax 0341.983496 - 983497\n\nDATA / DATE\n04/04/2024\n\nCERTIFICATO N°\nREPORT N°\n0866/2024\n\nMATERIALE\nMATERIAL\n\nASTM A182 F51/F60\n\nCOLATA\nHEAT N°\n\n300309\n\nLOTTO\nLOT\n\nA1008\n\n\n# PROVA DI DETERMINAZIONE DELLE FASI INTERMETALLICHE DANNOSE / DETECTING DETRIMENTAL INTERMETALLIC PHASE TEST\n\nInformazioni generali\nGeneral Info\n\nDescrizione prova\nTest description\n\nProva di determ.delle fasi interm. dannose: Attacco con sodio idrossido\nDetecting detrimental intermetallic phase: Sodium Hydroxide Etch Test\n\nStandard Prova\nTest standard\n\nASTM A923-14 Metodo A\nASTM A923-14 Method A\n\nStrumentazione\nEquipment\n\nMetallographic microscope Leica DMi8 M (OAM n°1631)\n\nParametri di prova\nTest parameters\n\nPosizione di prelievo\nSampling position\n\nSuperficie interna\nInternal surface\n\nIngrandimento\nMagnification\n\n500X\n\nCaratteristiche provino\nSpecimen information\n\nPreparazione della superficie\nSurface preparation\n\nLucidatura 1μm\n1μm polishing\n\nAttacco\nEtching\n\n40% NaOH elettrolitico\nelectrolytic\n\n\n![50 um](figures/9.2)\n\n\nQ. C2\n\n\n## Immagine non in scale / Image not in scale\n\n\n<table>\n<tr>\n<td>☒ Unaffected structure</td>\n<td>The ferrite has been etched without revelationi of intermetallic phase The interphase boundaries are smooth</td>\n</tr>\n<tr>\n<td>☐ Possibly Affected Structure</td>\n<td>The ferrite has been etched with isolated indications of possible intermetallic phase The interphase boundaries may show a fine wavines</td>\n</tr>\n<tr>\n<td>☐ Affected Structure</td>\n<td>The indications of an intermetallic phase are readily revealed before or simultaneously with the staining of the ferrite during etching</td>\n</tr>\n<tr>\n<td>☐ Centerline Structure</td>\n<td>An intermetallic phase is observed as a continuous or semi-continuous phase in the mid-thickness region of the product, with or without the affected structure outside of the mid-thickness region, indicative of segregation</td>\n</tr>\n</table>\n\n\nNote / Remarks\n\nL'analisi metallografica mostra una struttura regolare libera da fasi intermetalliche e precipitati\nThe results of metallographic examination show a regular structure free from intermetallic phases and precipitates\n\n<!-- PageFooter: MSQ 080 Ed.0 Rev.0 -->\n<!-- PageNumber: Pag. 2 di 4 -->\n<!-- PageBreak -->\n\n\n![officine ambrogio m melesi](figures/10.1)\n\n\n23813 Cortenova (Lecco)\nITALY\nLargo De Vecchi 11\nP.o. box 11\nTel. 0341.98341\nFax 0341.983496 - 983497\n\nDATA / DATE\n04/04/2024\n\nCERTIFICATO N°\nREPORT N°\n0866/2024\n\nMATERIALE\nMATERIAL\n\nASTM A182 F51/F60\n\nCOLATA\nHEAT N°\n\n300309\n\nLOTTO\nLOT\n\nA1008\n\n\n# PROVA DI DETERMINAZIONE DELLE FASI INTERMETALLICHE DANNOSE / DETECTING DETRIMENTAL INTERMETALLIC PHASE TEST\n\nInformazioni generali\nGeneral Info\n\nDescrizione prova\nTest description\n\nProva di determ.delle fasi interm. dannose: Attacco con sodio idrossido\nDetecting detrimental intermetallic phase: Sodium Hydroxide Etch Test\n\nStandard Prova\nTest standard\n\nASTM A923-14 Metodo A\nASTM A923-14 Method A\n\nStrumentazione\nEquipment\n\nMetallographic microscope Leica DMi8 M (OAM n°1631)\n\nParametri di prova\nTest parameters\n\nPosizione di prelievo\nSampling position\n\nMetà Spessore (T/2)\nMid Thickness (T/2)\n\nIngrandimento\nMagnification\n\n500X\n\nCaratteristiche provino\nSpecimen information\n\nPreparazione della superficie\nSurface preparation\n\nLucidatura 1μm\n1μm polishing\n\nAttacco\nEtching\n\n40% NaOH elettrolitico\nelectrolytic\n\n\n![50 um](figures/10.2)\n\n\nQ. C\n28\n\n\n## Immagine non in scale / Image not in scale\n\n\n<table>\n<tr>\n<td>☒ Unaffected structure</td>\n<td>The ferrite has been etched without revelationi of intermetallic phase The interphase boundaries are smooth</td>\n</tr>\n<tr>\n<td>☐ Possibly Affected Structure</td>\n<td>The ferrite has been etched with isolated indications of possible intermetallic phase The interphase boundaries may show a fine wavines</td>\n</tr>\n<tr>\n<td>☐ Affected Structure</td>\n<td>The indications of an intermetallic phase are readily revealed before or simultaneously with the staining of the ferrite during etching</td>\n</tr>\n<tr>\n<td>☐ Centerline Structure</td>\n<td>An intermetallic phase is observed as a continuous or semi-continuous phase in the mid-thickness region of the product, with or without the affected structure outside of the mid-thickness region, indicative of segregation</td>\n</tr>\n</table>\n\n\nNote / Remarks\n\nL'analisi metallografica mostra una struttura regolare libera da fasi intermetalliche e precipitati\nThe results of metallographic examination show a regular structure free from intermetallic phases and precipitates\n\n<!-- PageFooter: MSQ 080 Ed.0 Rev.0 -->\n<!-- PageNumber: Pag. 3 di 4 -->\n<!-- PageBreak -->\n\n\n![officine ambrogio m melesi](figures/11.1)\n\n\n23813 Cortenova (Lecco)\nITALY\nLargo De Vecchi 11\nP.o. box 11\nTel. 0341.98341\nFax 0341.983496 - 983497\n\nDATA / DATE\n04/04/2024\n\nCERTIFICATO N°\nREPORT N°\n0866/2024\n\nMATERIALE\nMATERIAL\n\nASTM A182 F51/F60\n\nCOLATA\nHEAT N°\n\n300309\n\nLOTTO\nLOT\n\nA1008\n\n\n### FRAZIONE DI VOLUME MEDIANTE SISTEMATICO CONTEGGIO MANUALE DI PUNTI / VOLUME FRACTION BY SYSTEMATIC MANUAL POINT COUNT\n\n\n<table>\n<tr>\n<td colspan=\"2\">Informazioni generali General info</td>\n</tr>\n<tr>\n<td>Descrizione prova Test description</td>\n<td>Frazione di vol. mediante sistematico conteggio manuale di punti Volume fraction by Systematic Manual Point Count</td>\n</tr>\n<tr>\n<td>Standard di prova Test standard</td>\n<td>ASTM E562-19</td>\n</tr>\n<tr>\n<td>Strumentazione Equipment</td>\n<td>Metallographic microscope Leica DMi8 M (OAM n°1631)</td>\n</tr>\n</table>\n\n\n#### Caratteristiche provino Specimen information\n\nPreparazione della superficie\nSurface preparation\n\nLucidatura 1μm\n1μm polishing\n\nAttacco\nEtching\n\n20% NaOH elettrolitico\nelectrolytic\n\nParametri di prova\nTest parameters\n\nIngrandimento\nMagnification\n\n200X\n\nN° campi X N° sezioni\nNr fields X Nr sections\n\n30 campi X 1 sezione\n30 fields X 1 section\n\nTipo e dimensioni reticolo\nGrid type and size\n\nSquare grid, 40 x 40 mm\n4 x 4 = 16 points\n\n\n#### Risultati Results\n\n\n<table>\n<tr>\n<td>Posizione di Prelievo Sample Position</td>\n<td>Superficie esterna External surface</td>\n</tr>\n<tr>\n<td>Vv :% Frazione di volume della ferrite ± 95% C.I. [%] % Volume fraction of the constituent ± 95% C.L.</td>\n<td>46,08 ± 2,04</td>\n</tr>\n<tr>\n<td>Posizione di Prelievo Sample Position</td>\n<td>Superficie interna Internal surface</td>\n</tr>\n<tr>\n<td>Vv :% Frazione di volume della ferrite ± 95% C.I. [%] % Volume fraction of the constituent ± 95% C.L.</td>\n<td>47,77 ± 1,36</td>\n</tr>\n<tr>\n<td>Posizione di Prelievo Sample Position</td>\n<td>Metà Spessore (T/2) Mid Thickness (T/2)</td>\n</tr>\n<tr>\n<td>Vv :% Frazione di volume della ferrite ± 95% C.I. [%] % Volume fraction of the constituent ± 95% C.L.</td>\n<td>48,01 ± 1,44</td>\n</tr>\n</table>\n\n\n#### Valore Richiesto Required Value\n\nVv% Minimo [%]\nMinimum\n\n40\n\nVv% Massimo [%]\nMaximum\n\n55\n\nNote / Remarks\n\nQ. C\n\nValore Richiesto : indicato nell'ordine cliente o nei documenti di riferimento / Required Value: indicated in the order or reference documents\n\n<!-- PageFooter: MSQ 080 Ed.0 Rev.0 -->\n<!-- PageNumber: Pag. 4 di 4 -->\n<!-- PageBreak -->\n\n\n![officine ambrogio m melesi](figures/12.1)\n\n\n23813 Cortenova (Lecco)\nITALY\nLargo De Vecchi 11\nP.o. box 11\nTel. 0341.98341\nFax 0341.983496 - 983497\n\nDATA / DATE\n04/04/2024\n\nCERTIFICATO N°\nREPORT N°\n0868/2024\n\nMATERIALE\nMATERIAL\n\nASTM A182 F51/F60\n\nCOLATA\nHEAT N°\n\n377897\n\nLOTTO\nLOT\n\nA1261\n\n\n### PROVA DI DETERMINAZIONE DELLE FASI INTERMETALLICHE DANNOSE / DETECTING DETRIMENTAL INTERMETALLIC PHASE TEST\n\nInformazioni generali\nGeneral Info\n\nDescrizione prova\nTest description\n\nProva di determ.delle fasi interm. dannose: Attacco con sodio idrossido\nDetecting detrimental intermetallic phase: Sodium Hydroxide Etch Test\n\nStandard Prova\nTest standard\n\nASTM A923-14 Metodo A\nASTM A923-14 Method A\n\nStrumentazione\nEquipment\n\nMetallographic microscope Leica DMi8 M (OAM n°1631)\n\nParametri di prova\nTest parameters\n\nPosizione di prelievo\nSampling position\n\nSuperficie esterna\nExternal surface\n\nIngrandimento\nMagnification\n\n500X\n\nCaratteristiche provino\nSpecimen information\n\nPreparazione della superficie\nSurface preparation\n\nLucidatura 1μm\n1μm polishing\n\nAttacco\nEtching\n\n40% NaOH elettrolitico\nelectrolytic\n\n\n![50 um](figures/12.2)\n\n\nQ. C\ne\n\n\n## Immagine non in scale / Image not in scale\n\n\n<table>\n<tr>\n<td>☒ Unaffected structure</td>\n<td>The ferrite has been etched without revelationi of intermetallic phase The interphase boundaries are smooth</td>\n</tr>\n<tr>\n<td>☐ Possibly Affected Structure</td>\n<td>The ferrite has been etched with isolated indications of possible intermetallic phase The interphase boundaries may show a fine wavines</td>\n</tr>\n<tr>\n<td>☐ Affected Structure</td>\n<td>The indications of an intermetallic phase are readily revealed before or simultaneously with the staining of the ferrite during etching</td>\n</tr>\n<tr>\n<td>☐ Centerline Structure</td>\n<td>An intermetallic phase is observed as a continuous or semi-continuous phase in the mid-thickness region of the product, with or without the affected structure outside of the mid-thickness region, indicative of segregation</td>\n</tr>\n</table>\n\n\nNote / Remarks\n\nL'analisi metallografica mostra una struttura regolare libera da fasi intermetalliche e precipitati\nThe results of metallographic examination show a regular structure free from intermetallic phases and precipitates\n\n<!-- PageFooter: MSQ 080 Ed.0 Rev.0 -->\n<!-- PageNumber: Pag. 1 di 4 -->\n<!-- PageBreak -->\n\n\n![officine ambrogio m melesi](figures/13.1)\n\n\n23813 Cortenova (Lecco)\nITALY\nLargo De Vecchi 11\nP.o. box 11\nTel. 0341.98341\nFax 0341.983496 - 983497\n\nDATA / DATE\n04/04/2024\n\nCERTIFICATO N°\nREPORT N°\n0868/2024\n\nMATERIALE\nMATERIAL\n\nASTM A182 F51/F60\n\nCOLATA\nHEAT N°\n\n377897\n\nLOTTO\nLOT\n\nA1261\n\n\n# PROVA DI DETERMINAZIONE DELLE FASI INTERMETALLICHE DANNOSE / DETECTING DETRIMENTAL INTERMETALLIC PHASE TEST\n\nInformazioni generali\nGeneral Info\n\nDescrizione prova\nTest description\n\nProva di determ.delle fasi interm. dannose: Attacco con sodio idrossido\nDetecting detrimental intermetallic phase: Sodium Hydroxide Etch Test\n\nStandard Prova\nTest standard\n\nASTM A923-14 Metodo A\nASTM A923-14 Method A\n\nStrumentazione\nEquipment\n\nMetallographic microscope Leica DMi8 M (OAM n°1631)\n\nParametri di prova\nTest parameters\n\nPosizione di prelievo\nSampling position\n\nSuperficie interna\nInternal surface\n\nIngrandimento\nMagnification\n\n500X\n\nCaratteristiche provino\nSpecimen information\n\nPreparazione della superficie\nSurface preparation\n\nLucidatura 1μm\n1μm polishing\n\nAttacco\nEtching\n\n40% NaOH elettrolitico\nelectrolytic\n\n\n![50 um](figures/13.2)\n\n\nQ. C\n\n\n## Immagine non in scale / Image not in scale\n\n\n<table>\n<tr>\n<td>☒ Unaffected structure</td>\n<td>The ferrite has been etched without revelationi of intermetallic phase The interphase boundaries are smooth</td>\n</tr>\n<tr>\n<td>☐ Possibly Affected Structure</td>\n<td>The ferrite has been etched with isolated indications of possible intermetallic phase The interphase boundaries may show a fine wavines</td>\n</tr>\n<tr>\n<td>☐ Affected Structure</td>\n<td>The indications of an intermetallic phase are readily revealed before or simultaneously with the staining of the ferrite during etching</td>\n</tr>\n<tr>\n<td>☐ Centerline Structure</td>\n<td>An intermetallic phase is observed as a continuous or semi-continuous phase in the mid-thickness region of the product, with or without the affected structure outside of the mid-thickness region, indicative of segregation</td>\n</tr>\n</table>\n\n\nNote / Remarks\n\nL'analisi metallografica mostra una struttura regolare libera da fasi intermetalliche e precipitati\nThe results of metallographic examination show a regular structure free from intermetallic phases and precipitates\n\n<!-- PageFooter: MSQ 080 Ed.0 Rev.0 -->\n<!-- PageNumber: Pag. 2 di 4 -->\n<!-- PageBreak -->\n\n\n![officine ambrogio m melesi](figures/14.1)\n\n\n23813 Cortenova (Lecco)\nITALY\nLargo De Vecchi 11\nP.o. box 11\nTel. 0341.98341\nFax 0341.983496 - 983497\n\nDATA / DATE\n04/04/2024\n\nCERTIFICATO N°\nREPORT N°\n0868/2024\n\nMATERIALE\nMATERIAL\n\nASTM A182 F51/F60\n\nCOLATA\nHEAT N°\n\n377897\n\nLOTTO\nLOT\n\nA1261\n\n\n# PROVA DI DETERMINAZIONE DELLE FASI INTERMETALLICHE DANNOSE / DETECTING DETRIMENTAL INTERMETALLIC PHASE TEST\n\nInformazioni generali\nGeneral Info\n\nDescrizione prova\nTest description\n\nProva di determ.delle fasi interm. dannose: Attacco con sodio idrossido\nDetecting detrimental intermetallic phase: Sodium Hydroxide Etch Test\n\nStandard Prova\nTest standard\n\nASTM A923-14 Metodo A\nASTM A923-14 Method A\n\nStrumentazione\nEquipment\n\nMetallographic microscope Leica DMi8 M (OAM n°1631)\n\nParametri di prova\nTest parameters\n\nPosizione di prelievo\nSampling position\n\nMetà Spessore (T/2)\nMid Thickness (T/2)\n\nIngrandimento\nMagnification\n\n500X\n\nCaratteristiche provino\nSpecimen
