Repository: prafull-cognite/mat-cert-doc-parsing

# Material certificate document parsing (EN 10204)

Parse **metallic product inspection documents** (material certificates / mill test reports), especially those that follow **EN 10204**, so you can answer questions like:

- What heat / cast / cert number is this?
- What are chemistry and mechanical results?
- Do measured values meet Min/Max (or Req’t) limits on the certificate?

PDFs are messy: cover sheets, multi-language tables, and long NDT / metallography **appendices** after the primary certificate pages. This repo explores two Azure approaches and keeps the outputs comparable.

---

## Problem

| Challenge | Why it hurts |
|-----------|----------------|
| Spec vs result rows in tables | OCR markdown alone often cannot tell “414 Min” (limit) from “450” (actual). |
| Multi-page packs | Page 1 may be the cert; pages 2–20 may be PT/UT/hardness enclosures. |
| Mixed layouts | Howco / VDM / MELESI / Spanish mills use different table shapes. |
| Two useful product shapes | Humans need readable tables; systems need JSON fields. |

---

## Approach (two active pipelines)

```
raw-docs/*.pdf
       │
       ├──────────────────────────────┐
       ▼                              ▼
notebooks/01  Mistral Document AI          notebooks/02  Azure Content Understanding
       OCR + field annotation              prebuilt-layout
       │                              │
       ▼                              ▼
extraction-output/                extraction-output/
  mistral-ocr/   (.md)              cu-layout/   (raw API JSON)
  mistral-fields/ (.json)           cu-tables/   (parsed tables JSON)
                                    cu-reports/  (.html for humans)
```

| Notebook | Service | Best for | Output types | Current Status |
|----------|---------|----------|--------------|----------------|
| `notebooks/00-content-understanding-intro.ipynb` | Azure Content Understanding `prebuilt-layout` | **Tutorial** — endpoints, call arguments, response structure, reading a table (page 1 of each cert) | none (inline only) | **Working** (live tested) |
| `notebooks/01-mistral-ocr-and-fields.ipynb` | Mistral Document AI on Azure AI Foundry | Cert type gate, OCR text, structured **field** JSON | `.md` + `.json` | **Not working** — Azure deployment error (see [Mistral (notebook 01)](#mistral-notebook-01)) |
| `notebooks/02-content-understanding-tables.ipynb` | Azure Content Understanding `prebuilt-layout` | **Tables** with headers / spec / result rows; HTML review | `.json` + `.html` | **Working** (live tested) |

**Use both when comparing methods.** Prefer **02** when the question is “does this heat pass Min/Max in the chemistry or tensile table?” Prefer **01** for free-text OCR and annotated field schemas. Note that pre-generated outputs for notebook 01 are already present in `extraction-output/`.

Older experiments live under `archive/` — do **not** run them for day-to-day work.

---

## How Content Understanding is used here

> New to Content Understanding? Run `notebooks/00-content-understanding-intro.ipynb` first: a short, low-code walkthrough of the REST endpoints, the `begin_analyze_binary` arguments, and every part of the response (`markdown`, `pages`, `paragraphs`, `tables`, `figures`) on page 1 of each cert. Official Microsoft samples: [azure-ai-content-understanding-python](https://github.com/Azure-Samples/azure-ai-content-understanding-python) · [REST reference 2025-11-01](https://learn.microsoft.com/en-us/rest/api/contentunderstanding/content-analyzers?view=rest-contentunderstanding-2025-11-01).

### What we call

- **Analyzer:** `prebuilt-layout`
- **SDK:** `azure-ai-contentunderstanding`
- **Env:** `AZURE_CONTENT_UNDERSTANDING_ENDPOINT`, `AZURE_CONTENT_UNDERSTANDING_KEY`
- **API version** (notebook): `2025-11-01`

### What comes back

The analysis result is a JSON document. Important shape:

- `contents[0].markdown` — full document as markdown (includes HTML `<table>` blocks). Useful for reading; **not** the primary table API.
- `contents[0].tables[]` — **structured tables** (what the Azure UI “Tables” tab shows).
  - Each table: `rowCount`, `columnCount`, `cells[]`

### Folder cheat sheet

| Path | Type | How to read it |
|------|------|----------------|
| `raw-docs/` | PDF | Source certificates; open in a PDF viewer next to reports. |
| `extraction-output/mistral-ocr/` | Markdown | OCR text; open in editor/preview. |
| `extraction-output/mistral-fields/` | JSON | Structured fields from Mistral annotation. |
| `extraction-output/cu-layout/` | JSON | Full layout API dump (large). Inspect `contents[0].tables`. |
| `extraction-output/cu-tables/` | JSON | Array of `{ headers, spec_rows, result_rows }` per table. |
| `extraction-output/cu-reports/` | HTML | Open in a browser; tables grouped by page — best human check vs PDF. |
| `guides/EN10204-reference.md` | Markdown | Domain notes on EN 10204 types and expected data. |
| `archive/` | Notebooks | Old smoke-test / early Foundry pipeline. Banner at top of each. |

---

File: extraction-output/mistral-ocr/147149__02 MELESI MA-00351 mds-DH44.md
| 23813 Cortenova (Lecco)
ITALY
Largo De Vecchi 11
P.o. box 11
Tel. 0341.98341
Fax 0341.983496 - 983497 | CERTIFICATO DI COLLAUDO
INSPECTION CERTIFICATE
CERTIFICAT D'ESSAIS | N. DATA / DATE SHEET /
191621 Rev.01 04/04/24 1/1 |
| --- | --- | --- |
| EN 10204 3.1 |
| ORDINE / ORDER / C.DE
1002-PO-013388 |  |
| DATA / DATE
16/01/24 | COMMESSA
75698 | FRAMO FLATOY AS
FLATØYVEGEN 24
NO-59 FREKHAUG NORWAY N |
| N. RIF. | ITEM | N / QUANTITY | DESCRIZIONE / DESCRIPTION / DESIGNATION | NOTE |
| SR1852 | 20 | 2 | F51/F60 PREMACHINED RING | mm Øe473xØi300xH145
QTR Nr. 1 / MDS D44 / MS05 |
| SR1870 | 40 | 2 | F51/F60 PREMACHINED RING | mm Øe473xØi174xH153
QTR Nr. 1 / MDS D44 / MS05 |
| SR1906 | 60 | 2 | F51/F60 PREMACHINED RING | mm Øe471xØi304xH78
QTR Nr. 1 / MDS D44 / MS05 |
| N. | MATERIALE / MATERIAL / MATÉRIEL | HEAT / COULÉE | ACCIAIERIA / STEEL PLANT / ACIÉRIE | ORIGIN. CERT. / CERT. D'ORIGIN |
| SR1852 | ASTM A182 F51/F60 | 278287 | COGNE Refining method A.O.D. | 2022049752 |
| SR1870 | ASTM A182 F51/F60 | 300309 | COGNE Refining method A.O.D. | 2023008195 |
| SR1906 | ASTM A182 F51/F60 | 377897 | COGNE Refining method A.O.D. | 2023053680 |
| N. RIF. | ANALISI CHIMICA / CHEMICAL ANALYSIS / COMPOSITION CHIMIQUE |
| C | Mn | Si | P | S | Cr | Ni | Mo | N |  |  |
| Min | 0,030 | 2,000 | 1,000 | 0,030 | 0,020 | 21,000 | 4,500 | 2,500 | 0,140 |  |  |
| Max |  |  |  |  |  | 23,000 | 6,500 | 3,500 | 0,200 |  |  |
| SR1852Lad | 0,014 | 1,180 | 0,390 | 0,026 | 0,000 | 22,470 | 5,710 | 3,240 | 0,180 |  |  |
| SR1852Chec | 0,014 | 1,200 | 0,394 | 0,026 | 0,000 | 22,490 | 5,730 | 3,250 | 0,180 |  |  |
| SR1870Lad | 0,021 | 1,190 | 0,440 | 0,020 | 0,000 | 22,460 | 5,760 | 3,200 | 0,180 |  |  |
| SR1870Chec | 0,021 | 1,190 | 0,441 | 0,020 | 0,000 | 22,460 | 5,760 | 3,200 | 0,180 |  |  |
| SR1906Lad | 0,024 | 1,210 | 0,370 | 0,025 | 0,000 | 22,460 | 5,620 | 3,170 | 0,180 |  |  |
| SR1906Chec | 0,023 | 1,120 | 0,352 | 0,024 | 0,000 | 22,370 | 5,530 | 3,120 | 0,177 |  |  |
| N. RIF. | PROVE MECCANICHE / MECHANICAL TESTS / ESSAIS MECANIQUES |
| ømm. | SO mm.2 | LU mm. | RS.-YIELD
LIMITE | R.-TENSILE
RUPTURE | A. %-ELONG.
ALLONGEM. | C. %-REDUCT.
STRICTION | RESILIENZA / IMPACT TEST / RESILIENCE | HARDNESS / DURETE |
| MEDIO / AVERAGE
MOYEN
Joule | MINIMO
MINIMUM
Joule | TIPO
TYPE | TEMP.
°C |
| Brinell
10-3000-30
Max.271 |
| A1126TRAN | 12,50 | 122,65 | 50,00 | 549,00 | 739,00 | 37,48 | 72,47 | 159 | 164 | 171 | KV - 46 |
| A1126LONG | 12,50 | 122,65 | 50,00 | 516,00 | 686,00 | 35,44 | 71,78 | 163 | 172 | 179 | KV - 46 |
| A1008TRAN | 12,50 | 122,65 | 50,00 | 545,00 | 705,00 | 38,17 | 65,60 | 157 | 164 | 173 | KV - 46 |
| A1008LONG | 12,50 | 122,65 | 50,00 | 488,00 | 723,00 | 36,49 | 67,53 | 166 | 175 | 182 | KV - 46 |
| A1261TRAN | 12,50 | 122,65 | 50,00 | 536,00 | 715,00 | 36,66 | 71,91 | 162 | 169 | 175 | KV - 46 |
| A1261LONG | 12,50 | 122,65 | 50,00 | 586,00 | 710,00 | 42,27 | 79,22 | 167 | 176 | 184 | KV - 46 |
| N. RIF. | TRATTAMENTI TERMICI / HEAT TREATMENTS / TRAITEMENTS THERMIQUES |
| SR1852 | Solution Annealed at 1060°C
for min 1/2 h/inch quenched water |
| SR1870 | Solution Annealed at 1060°C
for min 1/2 h/inch quenched water |
| SR1906 | Solution Annealed at 1060°C
for min 1/2 h/inch quenched water |
| EN 10204 3.1
Surface and dimensional check according to relevant standard.
Steel made by electric furnace.
Corrosion test acc. to ASTM G48 method "A" at 25°C / 24 hours, no weight loss, no pitting at 20x
Ferrite determined using ferritoscope fisher MP30 on all pieces, results: 35-60% on total body.
Material acc. to QTR 01 R8; Norsok M630 2020, MDS D44 Rev.6; MDS DH44 Rev.1 as applicable
No weld repair.
Reduction ratio > 4:1
water temperature before quenching < 40°C water temperature after quenching < 50°C
Mechanical tests according to ASTM A370
Test specimen orientation: transversal and longitudinal
Impact test specimen size 10 x 10 x 55 mm
The works operate a quality management system acc. to annex I, section 4.3 of the pressure
equipment directive (PED) 2014/68/EU certificate by TUV certificate nr 58/2002/MUC.
Material acc. to MA-00351 REV F |
| ESITO DELLE PROVE / TEST ISSUE / RESULTS DES ESSAIS: FAVOREVOLE SATISFACTORY SATISFAISANT |
| TRADE MARK | P. OFF. A. MELESI & C.
Electronically Generated Certificate | COLLAUDATORE / INSPECTOR / INSPECTEUR
Andrea Gubetti | ENTE COLLAUDATORE / INSPECTION AGENCY
AUTHORITÉE DE RECETTE |

File: extraction-output/mistral-ocr/EUR-472273.md
HOWCO

MATERIAL TEST

REPORT

Carbrook Street

Sheffield S9 2JN

Telephone: +44 114 244 6711

Facsimile: +44 114 244 7469

Aarbakke AS
Jaervegen 142,
Port 2,
4344 ByrnePostboks 108,
Bryne,
4349
Norway

Cert No: EUR-472273
Sales Order No: SO-EUR-720712-1
Cust Order No: 105320 - 1
Size: 101.6MM DIAMETER X 1000MM LONG
Part No:

Cert No 329277
Cust Ref 03624
Pieces 1
Cert Date 03-Sep-24

Specification ALLOY 625 TO M40409 REV E
Melt Practice VIM/ESR
Grain Size Min: 9 Max: 9
Hot Work Ratio 14.33

Cast Analysis wt %

|  C | Si | Mn | P | S | Cr | Mo | Ni | Al | Ti | [Nb+Ta] | Co | Fe  |
| --- | --- | --- | --- | --- | --- | --- | --- | --- | --- | --- | --- | --- |
|  0.0220 | 0.1800 | 0.0800 | 0.0060 | 0.0010 | 22.2700 | 9.1200 | 59.8000 | 0.2300 | 0.3400 | 3.4000 | 0.0200 | 4.4400  |

Mechanical Properties Test Piece (QTC) Size 4.000inch DIA
Test Number 513570 Test Piece Nature Integral

Tensile - MPa

|   | Location | Direction | PS 0.2% | UTS | Elongation % | R of A %  |
| --- | --- | --- | --- | --- | --- | --- |
|  Req't | 1/4t | Longitudinal | 414 Min | 693 Min | 30 Min (4d) | 40 Min  |
|  Result | 1/4t | Longitudinal | 450 | 900 | 53.8 | 58  |

Heat Treatment

|  Treatment | Temp | Soak | Transfer Time | Coolant | Charge | Start | Peak | End | Load | Thermocouple Practice  |
| --- | --- | --- | --- | --- | --- | --- | --- | --- | --- | --- |
|  Anneal | 920 °C | 0 h 30 m |  | Water Quench |  | 29 °C | 30 °C | 29 °C |  | Heat Sink  |
|   | Req'd | Min | / | Max | Achieved | Min | / | Max |   |
| --- | --- | --- | --- | --- | --- | --- | --- | --- | --- |
|  Material Hardness (Test EUR) |  | 240 |  | 320 |  | 246 |  | 246 | Hbw  |
|  QTC Hardness |  | 240 |  | 320 |  | 266 |  | 268 | Hbw  |

Additional Comments

CERTS TO BSEN 10204:2004 3.1
NACE MR-01-75
NI=BAL
NO WELD REPAIRS PERFORMED ON THIS MATERIAL
PRIMARY MILL - HEAT TREATED AND TESTED: VDM METALS
ROLLED: BOHLER
COUNTRY OF ORIGIN: AUSTRIA
BATCH NO 720712-1
SERIAL NO 720712-1-1
Q02324 REV M

All furnace Calibration conforms to API6A 21st Edition ANNEX M. Hardness testing:HBW = ASTM E10
Temperature of the water quench bath did not exceed 49 deg c at any time during the quench cycle.

Names of Approved Signatories : S.Maxted S.Suter P.Rogers A.Pearman

This report is not to be reproduced without written approval.

---

VDM Metals GmbH
en behalf of VDM Metals International GmbH
VDM Metals
Inspection certificate 265394/0
DIN EN 10204/01.05 3.1
Order No. Purchase Order No.
625056 EUR-61385 (00251)
Page: 1/2
printed: 31.JUL 2024

Howco Group plc.
1-3 Woodside Crescent
GB - G3 7UL Glasgow

VDM
Trademark
VDM® Alloy 625
NICROFER 6020 HMO
2.4856
Product
Bar, round, hot rolled, annealed, machined

Specification
Howco HG 625 Rev. 7 (bars &lt; 120 mm are not homogenised)
with exceptions as described in the template from 29.09.2020
ASTM B 446-19
ASTM B 564-22 applicable for forgings
ASME BPVC.II.B-2023 SB-446
ASME BPVC.II.B-2021 SB 564 applicable for forgings
ANSI/NACE MR0175-2021/ISO 15156-3:2020
AMS 5666 K (&gt; 254 mm AMS 5666 K EXC)

Material
UNS N06625
UNS N06625
UNS N06625
UNS N06625
UNS N06625

|  Item | Pcs | Weight [kg] | Dimension | [mm] | Heat | Lot | Delivery No.  |
| --- | --- | --- | --- | --- | --- | --- | --- |
|  16 | 2 | 714 | 101,60 Ø x 3000-8000 |  | 329277 | 105548658 | 8682140015  |

HOWCO
CERTIFIED TRUE COPY
- 3 SEP 2024.
PAGE 2 OF 1 CERT NO 102043
SIGNED 3

Analysis (weight %)

|  Heat | country of melt  |
| --- | --- |
|  329277 | Germany  |

LE=combustion analysis analysed corresponding to ASTM E1019-18
RF=X-ray fluorescence spectroscopy analysed corresponding to ASTM E572-21, ASTM E1085-22, ASTM E1621-22, ASTM E2465-23
Nb+Ta =

Howco HG 625 Rev. 7 (bars &lt; 120 mm are not homogenised): ASTM B 446-19: ASTM B 564-22 applicable for forgings; ASME BPVC.II.B-2023 SB-446; ASME BPVC.II.B-2021 SB 564 applicable for forgings; AMS 5666 K (&gt; 254 mm AMS 5666 K EXC)

|  Heat Melting Pr. |   |   | C | S | Cr | Ni | Mn | Si | Mo | Ti | Nb | Cu | Fe  |
| --- | --- | --- | --- | --- | --- | --- | --- | --- | --- | --- | --- | --- | --- |
|  329277 | VIM/ESR | top | 0,022 | <0,001 | 22,27 | R59,80 | 0,08 | 0,18 | 9,12 | 0,34 | 3,39 | 0,02 | 4,44  |
|   |   |  Meth | LE | LE | RF |  | RF | RF | RF | RF | RF | RF | RF  |
|  Heat | Melting Pr. | P | Al | Co | Ta | Nb+Ta  |
| --- | --- | --- | --- | --- | --- | --- |
|  329277 | VIM/ESR top Moth | 0,006 | 0,23 | 0,02 | <0,01 | 3,40  |
|   |   |  RF | RF | RF | RF |   |
|  Subcontractor | Street | location | practice  |
| --- | --- | --- | --- |
|  voeslabine Böhler Edelstahl GmbH | Mariazellersstraße 25 | 8605 Kapfenberg / Austria | hot rolling  |
|  Sample Condition annealed  |   |
| --- | --- |
|  Lot | Sample No.  |
|  105548658 | 101T002-A07  |
|  Sample Condition annealed  |   |
| --- | --- |
|  Lot | Sample No.  |
|  105548658 | 101T002-A07  |
|  Tensile Test 1 ASTM E8/E8M - 22 / longitudinal specimen Temp Yield 0.2% Yield 1.0% Tensile Elongation [°C] [MPa] [MPa] [MPa] A [%] A [%] RoA 1 R1 450 900 4D 53,8 58  |   |
| --- | --- |
|  Grain size 1 ASTM E112 - 13 (Reappr. 2021) Test Location  |   |
| --- | --- |
|  1 No 9 | 1/4 thickness  |
|  Sample Condition annealed Lot Sample No.  |   |
| --- | --- |
|  105548658 | 101T002-A07  |
|  Corrosion Test 1 ASTM G 28-22 Method A - delivery condition  |
| --- |
|  Microstructure/Precipitates 1 Howco HG 625 Rev. 7 (bars < 120 mm are not homogenised)  |
| --- |
|  1 | without objection | : 1,19 mm/a | IK-attack = 145,0 μm  |
| --- | --- | --- | --- |
| Test Location |
| --- |
| 1 | Complying with delivery specification. |

We hereby certify, barring exceptions, reservations, or exemptions listed on this statement of conformity, that the listed supplies comply with the contract requirements and that, after completion of all contractually owed testing and verification, they completely satisfy all agreed requirements, standards and regulations.

Christopher Schleif, authorized inspection representative
Date of release: 31.07.2024

This certified test report shall not be reproduced except in full, without the written approval of VDM Metals. The recording of false, fictitious or fraudulent statements or entries on the certificate may be punished as a felony under federal law.

VDM Metals GmbH
Division Bar and Forgings
Piefenberger Straße 2, D-58791 Werdahl
Postfach 18 20, D-58778 Werdahl
Telephon: +49 2292 550
Internet: www.vdm-metals.com

Chairman of the Supervisory Board: Bernardo Velázquez Herrero
Management Board: Dr. Niclas Müller (Chairman),
Holger Arnold, Tobias Coerschulte, Frank Morris
Commercial register: bartohn local court, #5327
Company domicile: Werdahl

Enclosures: 3

* 265394-O-E *

![img-0.jpeg](img-0.jpeg)

---

VDM Metals

Inspection certificate 265394/0

DIN EN 10204/01.05 3.1

Order No. Purchase Order No.

625056 EUR-61385 (00251)

Page: 2/2

printed: 31.JUL 2024

|  Values final control  |   |   |   |
| --- | --- | --- | --- |
|  cast | Part(s) ID  |   |   |
|  329277 | 101  |   |   |
|  Item | Lot |  |   |
|  16 | 105548658 | Ultrasonic Examination: ok, details see enclosure |   |
|  Heat Treatment |   | Lot | reduction ratio Lot  |
|  920°C/00:30h/water-cooling(start 29°C - end 29°C - max. 30°C) |   | 105548658 | 14,33:1 105548658  |

Spectrographic analytical mixup test/PMI check: without objection

Dimensional and visual inspection performed: without objection

No mercury contamination; no Radium, Luminous or Alpha source materials were used in the manufacture or testing of the items furnished.

No weld repairs performed.

Material is in accordance to the requirements of the requested specification.

For dimensions greater 20mmØ we use samples for tensile testing, that are standard ASTM specimens with 12.5 mm diameter, taken from a prolongation of the bars.

For dimensions greater 16mmØ, we use samples for notched-bar impact testing, which are standard ASTM specimens with 10 mm x 10 mm square, taken from a prolongation of the bars.

SAMPLE LOCATION:

all samples for mechanical tests (without hardness) were taken from ¼ T for &gt;Ø 50 mm;

all samples for mechanical tests (without hardness) were taken from ½ T for +/-Ø 50 mm.

The pyrometry of heat treatment is in accordance with AMS 2750 latest revision.

Grade 1

MACROETCHING: conducted as per ASTM A 604,

sample taken from top and bottom of ingot after hot forming.

Rating: class1 - class 4 better or equal - severity B

Melting location: VDM Metals, Formerstraße 17, D-59425 Unna / Germany

VDM Metals International GmbH has complied with all producer requirements of AS6279 and has instructed and received confirmation by its outsourced toll manufacturer VDM Metals GmbH accordingly.

6.2.3.2.: Grain boundary carbides, continuous boundary carbides or other secondary phases noted as present along grain boundaries but the G 28 A test result confirms their presence is not detrimental to quality. The material is free from laves phase

12.1.: Access to subcontractors is only allowed in exceptional circumstances

Heat treatment furnace TUS performed annually, associated instrumentation calibrated quarterly, both in accordance with API 6A Annex M

Certified quality management system for material manufacturers according to pressure equipment directive 2014/68/EU, Annex I, point 4.3 - TÜV NORD Systems GmbH &amp; Co. KG, Certification Body for Pressure Equipment, Notified Body, Code no. 0045

![img-1.jpeg](img-1.jpeg)

VDM Metals GmbH

Division Bar and Forgings

Plettenberger Straße 2, D-58791 Werdohl

Postfach 18 20, D-58778 Werdohl

Telegram: +49 2392 550

Internet: www.vdm-metals.com

Chairman of the Supervisory Board: Bernardo Velázquez Herreros

Management Board: Dr. Niklas Müller (Chairman),

Hölger Arnold, Tobias Coerschulte, Frank Morris

Commercial register: turshhn-local court, #5327

Company domicile: Werdohl

File: extraction-output/mistral-ocr/FMT-22-1454-EZ17.md
|  Cix Aianox, SAU Markijana 60 01479 – Murga (SPAIN) www.aianox.com  |   |   |   |   |
| --- | --- | --- | --- | --- |
|  INSPECTION CERTIFICATE TYPE: CERTIFICADO DE INSPECCIÓN TIPO: EN 10204 3.1  |   |   |   |   |
|  Customer: Framo Flatøy AS Cliente: |   | Dated: 28/09/2022 Fecha: |   | Certificate nr: 22/1454 Certificado nr:  |
|  Purchase Order nr: 1002-PO-002526 Pedido nr: |   |   | Ax internal ref: OF-22-0584 Ref. interna Ax: | Pag 1 of 2 Pág 1 de 2  |
|  Product: Casting Producto: | Melting process: Induction furnace Proceso de fusion: |   |   | Manufacturer brand: Marca del fabricante: ☐×  |
|  Material specification and grade: 6A J93380 ASTM A995 & MDS D56 rev 5 // NORSOK M-650, QTR nr 01 Material, especificación y grado: |   | Technical Requirements: Requisitos Técnicos:  |   |   |
|  Pos nr. | Item No. / No. Pattern No. / Modelo | Description Descripción | Nr Pcs Nr Pzs | Heat nr Nr colada | Kg/pce Kg/pza  |
| --- | --- | --- | --- | --- | --- |
|  60000 | 2016-013-1 | Bearing Bracket Se450 | 1 | EZ14 | 354  |
|  60000 | 2016-013-1 | Bearing Bracket Se450 | 1 | EZ15 | 354  |
|  60000 | 2016-013-1 | Bearing Bracket Se450 | 1 | EZ16 | 354  |
|  60000 | 2016-013-1 | Bearing Bracket Se450 | 1 | EZ17 | 354  |

Chemical Analysis (% by mass) – Análisis Químico (% en peso)

|  Heat nr Nr colada | C | Mn | Si | P | S | Ni | Cr | Mo | Nb | Cu | N | V | W | Co | Fe  |
| --- | --- | --- | --- | --- | --- | --- | --- | --- | --- | --- | --- | --- | --- | --- | --- |
|  Min. Max. | 0,030 | 1,000 | 1,000 | 0,030 | 0,025 | 6,500 8,500 | 24,000 26,000 | 3,000 4,000 |  | 0,500 1,000 | 0,200 0,300 |  | 0,500 1,000 |  |   |
|  EZ14 | 0,024 | 0,750 | 0,650 | 0,023 | 0,001 | 7,720 | 24,770 | 3,890 |  | 0,610 | 0,280 |  | 0,650 |  |   |
|  EZ15 | 0,027 | 0,690 | 0,640 | 0,024 | 0,001 | 7,660 | 24,700 | 3,910 |  | 0,630 | 0,280 |  | 0,660 |  |   |
|  EZ16 | 0,026 | 0,710 | 0,760 | 0,022 | 0,001 | 7,580 | 24,790 | 3,770 |  | 0,590 | 0,260 |  | 0,610 |  |   |
|  EZ17 | 0,024 | 0,760 | 0,700 | 0,022 | 0,001 | 7,880 | 24,680 | 3,700 |  | 0,710 | 0,260 |  | 0,630 |  |   |

---

|  Aianox, SAU Markijana 60 01479 – Murga (SPAIN) www.aianox.com |   |   |   |   | INSPECTION CERTIFICATE TYPE: CERTIFICADO DE INSPECCIÓN TIPO: EN 10204 3.1  |   |   |   |   |   |   |
| --- | --- | --- | --- | --- | --- | --- | --- | --- | --- | --- | --- |
|  Customer: Framo Flatøy AS Cliente: |   |   |   | Dated: 28/09/2022 Fecha: |   |   |   | Certificate nr: 22/1454 Certificado nr:  |   |   |   |
|  Purchase Order nr: 1002-PO-002526 Pedido nr: |   |   |   |   |   |   | Ax internal ref: OF-22-0584 Ref. interna Ax: |   |   | Pag 2 of 2 Pág 2 de 2  |   |
|  Product: Casting Producto: | Melting process: Induction furnace Proceso de fusion: |   |   |   |   |   | Manufacturer brand: Marca del fabricante: ☐  |   |   |   |   |
|  Material specification and grade: 6A J93380 ASTM A995 & MDS D56 rev 5 // NORSOK M-650, QTR nr 01 Material, especificación y grado: |   |   |   | Technical Requirements: Requisitos Técnicos:  |   |   |   |   |   |   |   |

Mechanical Properties – Propiedades Mecánicas

|   | Tensile Test – Ensayo de tracción
ASTM A370 |   |   |   |   |   | Impact test – Ensayo de resiliencia
ASTM A370 TYPE A  |   |   |   |   |   |
| --- | --- | --- | --- | --- | --- | --- | --- | --- | --- | --- | --- | --- |
|  Heat nr
Nr colada | Temp.
°C | Rp 0,2%
MPa | Rp 1%
MPa | Rm
MPa | A % | Z % | Temp.
°C | Energy – Energía Jules |   |   | Latel exp
Expn late mils | Hardness
Dureza  |
|   |   |   |   |   |   |   |   |  E1 | E2 | E3  |   |   |
|  Min.
Max. | 20 | 450 |  | 700 | 18,0 |  | -46 | 0 | 45 | 0 |  |   |
|  EZ14 | 21 | 570 |  | 779 | 36,0 |  | -46 | 161 | 162 | 184 |  |   |
|  EZ15 | 21 | 529 |  | 783 | 39,0 |  | -46 | 184 | 183 | 166 |  |   |
|  EZ16 | 21 | 542 |  | 785 | 38,5 |  | -46 | 150 | 173 | 149 |  |   |
|  EZ17 | 21 | 520 |  | 774 | 41,0 |  | -46 | 187 | 157 | 171 |  |   |
|  Heat Treatment:
Tratamiento térmico HEAT TO 1120°C,5 HOURS/ DECREASE TO 1050°C, 30°/WATER QUENCH  |   |   |   |   |   |   |   |   |   |   |   |   |
|  Visual inspection:
Inspección visual: MSS-SP-55: SATISFACTORY  |   |   |   |   |   |   |   |   |   |   |   |   |
|  Remarks - Observaciones:
PREN, Heat Nr. EZ14:42,09 - EZ15:42,08 - EZ16:41,39 - EZ17:41,05.  |   |   |   |   |   |   |   |   |   |   |   |   |
|  Aianox certifies that the above material is in conformity with the indicated specifications, in compliance with the order.
This certificate is issued electronically and is valid without signature. |   |   |   |   | Aianox certifica que el material arriba indicado cumple con las especificaciones reseñadas, según requerido en el pedido.
Certificado emitido electrónicamente y válido sin firma. |   |   |   | Inspector:
Quality Assurance: F. Oribe
Aseguramiento Calidad: F.Oribe  |   |   |   |
